Repository: OliynykLab/Custom-features

# Custom features
This is a package that can generate custom features, essential for ML, especially for analyzing complex crystal structures. These features capture detailed geometric and structural information, such as polyhedron volumes, edge distortions, and atomic distances, focusing on specific sites. Researchers can better correlate material properties, such as conductivity and band gap, by tailoring features to structural nuances with their crystal environments. This approach is automated for high-throughput analysis, enabling the study of large datasets efficiently.

> The current README.md serves as a tutorial and documentation - last update January 28, 2025

## Inspiration

Features are the most essential component of any machine-learning study. Generating numerical information about the crystal structure could be done with generic featurizers (CAF and SAF links), however, once in a while, we need to generate a more specific features for an in-depth structural study.

Here we describe a custom feature approach with an example of Yb14MnSb11 structure adopting Ca14AlSb11-type structure, a known thermoelectric material. Custom features typically are applied for entries with the same type structure or entries that have similar structural elements. Tiny nuances of geometries can dramatically influence properties. Extracting custom features is an important step to correlate them with materials performance.

The structure is massive and it could be intimidating for a beginner.  It might be a challenge to know where to start in order to describe it without a priori knowledge or an extensive study of this specific structure type.

[images/pic1.png](images/pic1.png)

It might be a good idea to understand the structure from the point of view of the most symmetrical crystallographic sites (look for the smallest number and the earlies letter in Wyckoff symbols).  In our case we consider Mn (8a) and Sb4 (8b) sites and their environments.

[images/pic2.png](images/pic2.png)

Side note: It is also a great idea to study the compositions first to learn what atoms occupy certain sites. Fortunately, we have a [software](github.com/balaranjan/Site-Analysis) for that which helps you to quickly summarize and visualize site occupancies.

Custom features are tricky, since often you need to break the established solid state chemistry rules to construct the features you are interested in. For example, the coordination number of Mn in this structure is 12 according to d/dmin [CN method](github.com/bobleesj/structure-analyzer-featurizer), but to keep it conventional we will need to set it manually to CN=4.

[images/pic3.png](images/pic3.png)

We'll stick to CN=10 for Sb4 site identified in a conventional way.

[images/pic4.png](images/pic4.png)

With these coordination polyhedra, the complex structure of Yb14MnSb11 could be easily understood with Mn polyhedra (CN=4, Sb4) and Sb4 polyhedra (CN=10, Yb8Sb2) shown below.

[images/pic5.png](images/pic5.png)

Here are the custom features we can generate for the Ca14AlSb11-type structure.  In parentheses we number the features.  Keep in mind that we are working on a particular representative of the Ca14AlSb11-type structure, Yb14MnSb11.

Based on the Mn environment, we can calculate: (1) volume on this tetrahedron, (2) distance of Mn to the center of the mass of this polyhedron, (3) average of the edge length of this tetrahedron, (4) distortion of the edges calculated as the shortest edge divided by the longest edge.

[images/pic6.png](images/pic6.png)

Next, we can generate features based on the Sb4 environment.  Note, that is not always labeled as Sb4, we need to identify the site by Sb-Sb-Sb 180 degrees angle in this polyhedron.  (This Sb3 linear unit is also regarded as an interesting structural element by reports.)

Based on the Sb4 environment, we can calculate:  (5) volume of the polyhedron, (6) distance to the center of mass of this polyhedron, (7) distance from the central Sb to Yb1, (8) distance to Yb2, (9) average distance from the central atom to Yb, (10) shortest Sb-Yb to the longest Sb-Yb in this polyhedron, (11) distortion from the ideal square Yb2Yb1Yb2Yb1 - this could be calculated as the dihedral angle between the average plane through these four atoms and the plane between any three atoms.

We can also generate features that describe how the two polyhedra are arranged with respect to each other: (12) dihedral angles Yb2-Yb2 and Sb2-Sb2

[images/pic7.png](images/pic7.png)

(13) dihedral angles Sb1-Sb4-Sb1 and Sb2-Sb2

[images/pic8.png](images/pic8.png)

(14), (15), (16) more distance features that describe relative orientation of the polyhedral we selected.

[images/pic9.png](images/pic9.png)

Even more complex features: (17) plane between four atoms (same as bc plane) vs plane between any three out of four atoms, which are the closest of the four polyhedra.

[images/pic10.png](images/pic10.png)

File: Yb14MnSb11.cif
##############################################################################
#                                                                            #
# Mn-Sb-Yb         # Yb14MnSb11                                    # 1632011 #
#                                                                            #
##############################################################################
#                                                                            #
#                           Pearson's Crystal Data                           #
#      Crystal Structure Database for Inorganic Compounds (on DVD)           #
#                              Release 2024/25                               #
#      Editors: Pierre Villars, Karin Cenzual, and Vitaliy Dubenskyy         #
#                                                                            #
#   Copyright (c) ASM International & Material Phases Data System (MPDS),    #
# Switzerland & National Institute for Materials Science (NIMS), Japan, 2024 #
#                   All rights reserved. Version 2024.07                     #
#                                                                            #
#   This copy of Pearson's Crystal Data is licensed to:                      #
#   Hunter College - City University of New York                             #
#                                                                            #
##############################################################################

data_1632011
_audit_creation_date                     2024-12-05
_audit_creation_method
;
Pearson's Crystal Data browser
;
#_database_code_PCD                      1632011
_database_code_PDF                       ?

# Entry summary

_chemical_formula_structural             'Yb~14~ Mn Sb~11~'
_chemical_formula_sum                    'Mn Sb11 Yb14'
_chemical_name_mineral                   ?
_chemical_compound_source                ?
_chemical_name_structure_type            Ca~14~AlSb~11~,tI208,142
_chemical_formula_weight                 3816.7

# Bibliographic data

_publ_section_title
;
Multi-temperature synchrotron powder X-ray diffraction study and Hirshfeld surface analysis of chemical bonding in the thermoelectric Zintl phase Yb~14~MnSb~11~
;
_journal_coden_ASTM                      CMATEX
_journal_name_full                       'Chem. Mater.'
_journal_year                            2011
_journal_volume                          23
_journal_page_first                      3723
_journal_page_last                       3730
_journal_language                        English
loop_
 _publ_author_name
 _publ_author_address
''
;
;

# Standardized crystallographic data

_cell_length_a                           16.5664
_cell_length_b                           16.5664
_cell_length_c                           21.8907
_cell_angle_alpha                        90
_cell_angle_beta                         90
_cell_angle_gamma                        90
_cell_volume                             6007.8
_cell_formula_units_Z                    8
_space_group_IT_number                   142
_space_group_name_H-M_alt                'I 41/a c d (origin choice 2)'
loop_
 _space_group_symop_id
 _space_group_symop_operation_xyz
 1 'x, y, z'
 2 '1/2-x, y, -z'
 3 '-x, 1/2-y, z'
 4 '-x, -y, -z'
 5 '-x, y, 1/2+z'
 6 '1/4-y, 1/4-x, 1/4-z'
 7 '1/4-y, -1/4-x, -1/4+z'
 8 '1/4-y, -1/4+x, 1/4+z'
 9 '-1/4-y, -1/4+x, 1/4-z'
 10 '1/2+x, -y, z'
 11 'x, -y, 1/2-z'
 12 'x, 1/2+y, -z'
 13 '1/4+y, 1/4-x, -1/4+z'
 14 '-1/4+y, 1/4-x, -1/4-z'
 15 '-1/4+y, 1/4+x, 1/4-z'
 16 '-1/4+y, -1/4+x, -1/4+z'
 17 '1/2+x, 1/2+y, 1/2+z'
 18 '1-x, 1/2+y, 1/2-z'
 19 '1/2-x, 1-y, 1/2+z'
 20 '1/2-x, 1/2-y, 1/2-z'
 21 '1/2-x, 1/2+y, 1+z'
 22 '3/4-y, 3/4-x, 3/4-z'
 23 '3/4-y, 1/4-x, 1/4+z'
 24 '3/4-y, 1/4+x, 3/4+z'
 25 '1/4-y, 1/4+x, 3/4-z'
 26 '1+x, 1/2-y, 1/2+z'
 27 '1/2+x, 1/2-y, 1-z'
 28 '1/2+x, 1+y, 1/2-z'
 29 '3/4+y, 3/4-x, 1/4+z'
 30 '1/4+y, 3/4-x, 1/4-z'
 31 '1/4+y, 3/4+x, 3/4-z'
 32 '1/4+y, 1/4+x, 1/4+z'
loop_
 _atom_type_symbol
 Yb
 Sb
 Mn
loop_
 _atom_site_label
 _atom_site_type_symbol
 _atom_site_symmetry_multiplicity
 _atom_site_Wyckoff_symbol
 _atom_site_fract_x
 _atom_site_fract_y
 _atom_site_fract_z
 _atom_site_occupancy
 Yb2 Yb 32 g 0.02225 0.37571 0.00276 1
 Yb1 Yb 32 g 0.04245 0.07376 0.17218 1
 Sb3 Sb 32 g 0.13094 0.02694 0.04692 1
 Yb4 Yb 32 g 0.3408 0.07037 0.09276 1
 Sb2 Sb 32 g 0.35913 0.25541 0.0603 1
 Sb1 Sb 16 f 0.13629 0.38629 0.125 1
 Yb3 Yb 16 e 0.35497 0 0.25 1
 Sb4 Sb 8 b 0 0.25 0.125 1
 Mn Mn 8 a 0 0.25 0.375 1


_exptl_crystal_colour                    ?
_exptl_crystal_density_meas              ?
_exptl_crystal_density_diffrn            8.44
_cell_measurement_temperature            90
_cell_measurement_radiation              'X-rays, synchrotron'
_cell_measurement_wavelength             0.422731
_pd_proc_wavelength                      0.422731
_cell_measurement_reflns_used            ?
_diffrn_ambient_temperature              90
_diffrn_measurement_device               'automatic diffractometer'
_diffrn_measurement_device_type
;
Japan, Hyogo, Japan Synchrotron Radiation Research Institute, SPring-8, BL02B2
;
_diffrn_radiation_type                   'X-rays, synchrotron'
_diffrn_radiation_wavelength             0.422731
_diffrn_reflns_number                    ?
_exptl_absorpt_coefficient_mu            ?
_exptl_absorpt_correction_type           ?
_computing_structure_solution            'starting values from the literature'
_refine_ls_number_parameters             ?
_refine_ls_number_reflns                 ?
_refine_ls_R_factor_gt                   ?
_refine_ls_wR_factor_gt                  ?
_pd_proc_ls_proof_R_factor               0.0474
_pd_proc_ls_proof_wR_factor              0.0696
_refine_ls_R_I_factor                    0.0227

# End of data set 1632011
